Repository: wigging/chemics

# Chemics

The [Chemics][] Python package is a collection of functions for conducting
calculations in the field of chemical engineering. Source code for the package
is available on [GitHub][] and contributions from the community are encouraged.

## Usage

Functions in the Chemics package are called with the usual dot syntax for
accessing module features. The example below imports the Chemics package as `cm`
then uses the `rhog()` function to calculate the density of a gas based on its
molecular weight, pressure, and temperature.

```python
import chemics as cm
cm.rhog(28, 170100, 773)
```

More examples are available in the [chemics-examples][] repository.

## Documentation

Documentation for the Chemics package is available at
[chemics.github.io](https://chemics.github.io).

File: chemics/data/liquid-heat-capacity-yaws.csv (part 1 of 23)
Formula,Name,CAS,Tmin,Tmax,A,B,C,D,E
Ag,silver,7440-22-4,1235.08,3000.0,33.4,0.0,0.0,0.0
AgBr,silver bromide,7785-23-1,703.0,1833.0,62.3416,0.0,0.0,0.0
AgCl,silver (I) chloride,7783-90-6,728.15,2393.68,61.723,0.016805,-1.7007E-05,5.3955E-09
AgI,silver (I) iodide,7783-96-2,825.15,2318.11,54.778,0.013951,-1.5305E-05,5.1269E-09
AgNO3,silver (I) nitrate,7761-88-8,483.0,600.0,128.0304,0.0,0.0,0.0
Ag2O4S,silver (I) sulfate,10294-26-5,933.0,1200.0,205.016,0.0,0.0,0.0
Al,aluminum,7429-90-5,933.61,3000.0,31.75,0.0,0.0,0.0
AlB3H12,aluminum borohydride,16962-07-5,298.15,303.15,215.16,0.0,0.0,0.0
AlBr3,aluminum bromide,7727-15-3,370.65,1500.0,124.965,0.0,0.0,0.0
C2H6AlCl,"aluminum, dimethyl chloride",1184-58-3,309.5,459.5,101.31,0.14461,0.0,0.0
C3H9Al,"aluminum, trimethyl",75-24-1,286.03,400.27,117.21,0.027696,0.00033913,0.0
C6H15Al,"aluminum, triethyl",97-93-8,330.15,499.08,56.689,0.59668,0.0,0.0
AlCl3,aluminum chloride,7446-70-0,465.7,629.0,125.52,0.0,0.0,0.0
AlF3,aluminum fluoride,7784-18-1,1850.0,4000.0,125.52,0.0,0.0,0.0
AlH3O3,aluminum hydroxide,21645-51-2,573.15,1373.1,16.564,0.22576,-0.00027049,1.0869E-07
AlI3,aluminum iodide,7784-23-8,461.43,2000.0,121.336,0.0,0.0,0.0
Al2O3,aluminum oxide,1344-28-1,2327.0,4000.0,192.46,0.0,0.0,0.0
Al2O3,aluminum oxide (α),1302-74-5,2327.0,4000.0,192.46,0.0,0.0,0.0
Ar,argon,7440-37-1,83.8,134.0,-209.08104271002,7.877659072357,-0.083060271346864,0.00029708398278648
As,arsenic,7440-38-2,1100.0,1200.0,23.208,0.00552,0.0,0.0
AsBr3,arsenic (III) bromide,7784-33-0,306.15,749.56,178.296,-0.20895,8.1465E-05,3.0548E-07
AsCl3,arsenic trichloride,7784-34-1,255.15,621.3,167.404,-0.28114,0.00024063,3.8305E-07
AsF3,arsenic trifluoride,7784-35-2,267.25,503.7,297.644,-1.3133,0.002696,-1.1127E-06
AsF5,arsenic pentafluoride,7784-36-3,193.35,339.85,339.768,-2.29,0.0069853,-4.5162E-06
AsH3,arsine,7784-42-1,156.23,354.35,124.87,-0.78635,0.0027795,-2.3029E-06
As2H4,diarsine,15942-63-9,298.15,303.15,89.18,0.0,0.0,0.0
As2O3,arsenic trioxide,1327-53-3,551.0,732.0,152.72,0.0,0.0,0.0
Au,gold,7440-57-5,1336.15,1600.0,-502.61661963683,1.1594030860096,-0.00082731271558501,1.9444673679667E-07
B,boron,7440-42-8,2350.0,4000.0,31.75,0.0,0.0,0.0
BBr3,boron tribromide,10294-33-4,298.15,1000.0,128.03,0.0,0.0,0.0
BCl3,boron trichloride,10294-34-5,166.15,429.35,91.71,-0.025307,0.00022522,4.2585E-07
BF3,boron trifluoride,7637-07-2,146.05,247.86,229.392,-1.6881,0.005851,-1.3713E-06
CH2BO,borine carbonyl,13205-44-2,136.15,323.03,98.959,-0.37101,0.00078022,1.1523E-06
BH3O3,boric acid,10043-35-3,444.1,800.0,180.0,0.0,0.0,0.0
B2Cl4,"diborane, tetrachloro",13701-67-2,298.15,303.15,180.02,0.0,0.0,0.0
B2D6,"diborane, deutero",20396-66-1,170.0,279.05,164.803,-1.1667,0.0039201,-1.5502E-06
B2H6,diborane,19287-45-7,108.3,275.31,113.027,-0.51807,0.0015363,1.5122E-06
B2O3,boron oxide,1303-86-2,723.15,3000.0,129.704,0.0,0.0,0.0
B3H6N3,borazine,6569-51-3,214.95,495.14,206.875,-0.53952,0.00077322,5.7364E-07
CB4,boron carbide,12069-32-8,2743.0,4500.0,135.98,0.0,0.0,0.0
B4H10,tetraborane,18283-93-7,153.25,443.33,110.148,-0.046499,-0.00044712,1.687E-06
B5H9,pentaborane,19624-22-7,298.15,1500.0,3.3557433512833,0.63053684209693,-0.00049239586168092,1.3381027623271E-07
B5H11,pentaborane,18433-84-6,230.0,519.77,228.068,-0.61121,0.00090301,4.0052E-07
B6H10,hexaborane,23777-80-2,298.15,303.15,249.14,0.0,0.0,0.0
B6H12,hexaborane,12008-19-4,298.15,303.15,267.54,0.0,0.0,0.0
B9H15,nonaborane,19465-30-6,298.15,303.15,373.71,0.0,0.0,0.0
B10H14,decaborane,17702-41-9,371.93,1500.0,83.895176590635,0.67076635817185,-0.00027230041419997,1.971887943749E-08
Ba,barium,7440-39-3,1000.0,3000.0,40.0,0.0,0.0,0.0
BaBr2,barium bromide,10553-31-8,1130.15,3000.0,104.851,0.0,0.0,0.0
BaCl2,barium chloride,10361-37-2,1235.15,3000.0,108.784,0.0,0.0,0.0
BaF2,barium fluoride,7787-32-8,1641.15,3500.0,99.826,0.0,0.0,0.0
BaH2O2,barium hydroxide,17194-00-2,681.5,2000.0,141.001,0.0,0.0,0.0
BaI2,barium iodide,13718-50-8,984.15,2800.0,112.968,0.0,0.0,0.0
BaO,barium oxide,1304-28-5,2286.0,5000.0,66.944,0.0,0.0,0.0
Be,beryllium,7440-41-7,1563.0,3000.0,29.48,0.0,0.0,0.0
Al2BeO4,beryllium aluminate,12004-06-7,2146.0,4000.0,246.09,0.0,0.0,0.0
BeBr2,beryllium bromide,7787-46-4,763.15,973.49,1915.718,-6.2339,0.0070923,-2.6455E-06
BeCl2,beryllium chloride,7787-47-5,688.15,2000.0,121.42,0.0,0.0,0.0
BeF2,beryllium fluoride,7787-49-7,900.0,2000.0,46.511363636363,0.046385037878789,-8.9264204545462E-06,1.6467803030305E-09
BeI2,beryllium iodide,7787-53-3,753.0,1500.0,112.968,0.0,0.0,0.0
BeO,beryllium oxide,1304-56-9,2900.0,5000.0,79.496,0.0,0.0,0.0
CBe2,beryllium carbide,506-66-1,2400.0,3500.0,92.048,0.0,0.0,0.0
Be3N2,beryllium nitride,1304-54-7,2473.15,4000.0,133.888,0.0,0.0,0.0
Bi,bismuth,7440-69-9,544.54,1200.0,38.0,-0.018898,8.4067E-06,0.0
BiF5,bismuth pentafluoride,7787-62-4,211.75,446.5,260.255,-0.59106,0.0003125,2.1047E-06
BrF3,bromine trifluoride,7787-71-5,298.15,303.15,84.6,0.0,0.0,0.0
Br2,bromine,7726-95-6,265.9,500.0,-92.494267232379,1.642504063261,-0.0051752187440835,5.2810953729819E-06
CBr2O,carbonyl bromide,593-95-3,298.15,303.15,81.46,0.0,0.0,0.0
CCl2O,carbonyl chloride,75-44-5,145.37,432.25,148.648,-0.42379,0.00078886,4.8919E-07
CF2O,carbonyl fluoride,353-50-4,165.85,282.15,483.524,-4.8061,0.019191,-2.2284E-05
CH4N2O,urea,57-13-6,405.85,564.0,965.507,-5.0993,0.010028,-6.3799E-06
CH4N2S,thiourea,62-56-6,454.15,854.0,80.12,0.1577,0.0,0.0
CClN,cyanogen chloride,506-77-4,266.65,426.55,125.478,-0.01077,-0.0012687,3.1665E-06
CFN,cyanogen fluoride,1495-50-7,200.0,350.09,228.038,-1.4944,0.0044216,-2.7795E-06
CN4O8,tetranitromethane,509-14-8,287.05,398.85,66.557,0.53027,0.0,0.0
CO,carbon monoxide,630-08-0,81.66,125.0,13.49463107422,2.1967235917122,-0.032837148952929,0.00015850935928385
COS,carbonyl sulfide,463-58-1,134.3,378.0,86.329,-0.0092189,-0.0011739,4.1043E-06
COSe,carbon oxyselenide,1603-84-5,200.0,386.25,208.225,-1.1581,0.003077,-1.5229E-06
CO2,carbon dioxide,124-38-9,220.0,290.0,-3981.02,52.511,-0.22708,0.00032866
CS2,carbon disulfide,75-15-0,161.11,552.0,66.108236879828,0.15582333739746,-0.00081172735351573,1.3464408333333E-06
C2N2,cyanogen,460-19-5,238.75,379.91,273.325,-1.5946,0.0041012,-1.9851E-06
Ca,calcium,7440-70-2,1115.0,3000.0,38.0,0.0,0.0,0.0
Br2Ca,calcium bromide,7789-41-5,1015.15,2500.0,112.968,0.0,0.0,0.0
CaCl2,calcium chloride,10043-52-4,1045.0,3000.0,102.53,0.0,0.0,0.0
CaF2,calcium fluoride,7789-75-5,1691.0,3656.68,123.067,-0.0073372,-8.7482E-06,3.1959E-09
CaI2,calcium iodide,10102-68-8,1056.15,2500.0,103.345,0.0,0.0,0.0
CaO,calcium oxide,1305-78-8,3173.15,4500.0,62.76,0.0,0.0,0.0
CaO4S,calcium sulfate,7778-18-9,1723.2,2000.0,182.0,0.0,0.0,0.0
Cd,cadmium,7440-43-9,594.26,3000.0,29.9,0.0,0.0,0.0
CdCl2,cadmium chloride,10108-64-2,841.15,1615.83,171.964,-0.14422,8.5079E-05,-9.0911E-09
CdF2,cadmium fluoride,7790-79-6,793.15,2637.33,91.946,0.022686,-2.0834E-05,6E-09
CdI2,cadmium iodide,7790-80-9,658.15,1393.03,122.814,-0.045555,6.421E-06,1.6731E-08
Ce,cerium,7440-45-1,1071.0,3700.0,37.69784,0.0,0.0,0.0
ClF,chlorine monofluoride,7790-89-8,128.15,268.21,142.655,-0.99143,0.0036076,-1.4201E-06
ClFO3,perchloryl fluoride,7616-94-6,125.41,349.98,78.59,0.13804,-0.0009242,2.998E-06
ClF3,chlorine trifluoride,7790-91-2,190.15,436.42,172.729,-0.52736,0.00089492,6.1428E-07
ClF5,chlorine pentafluoride,13637-63-3,190.0,395.11,242.074,-1.0746,0.0027506,-1.082E-06
ClO2,chlorine dioxide,10049-04-4,213.55,441.75,186.153,-0.80657,0.0018068,-5.0986E-07
Cl2,chlorine,7782-50-5,172.12,396.29,127.601,-0.60215,0.0015776,-5.3099E-07
Cl2O,chlorine monoxide,7791-21-1,157.15,422.45,111.657,-0.13358,-0.00018421,1.5449E-06
Cl2O4,chlorine perchlorate,27218-16-2,298.15,303.15,127.82,0.0,0.0,0.0
Cl2O6,chlorine hexoxide,12442-63-6,298.15,303.15,159.82,0.0,0.0,0.0
Cl2O7,chlorine heptoxide,10294-48-1,182.15,537.49,176.297,-0.023104,-0.00060715,1.6442E-06
Co,cobalt,7440-48-4,1768.0,4000.0,40.501,0.0,0.0,0.0
Cl2Co,cobalt chloride,7646-79-9,1013.15,2000.0,99.161,0.0,0.0,0.0
CoF2,cobalt (II) fluoride,10026-17-2,1400.15,3000.0,104.6,0.0,0.0,0.0
C3CoNO4,cobalt nitrosyl tricarbonyl,14096-82-3,298.15,303.15,159.62,0.0,0.0,0.0
Cr,chromium,7440-47-3,2130.0,4000.0,39.33,0.0,0.0,0.0
Cl2Cr,chromium (II) chloride,10049-05-5,1088.0,1573.0,100.416,0.0,0.0,0.0
Cl2CrO2,chromium oxychloride,14977-61-8,176.65,595.02,133.278,0.067177,-0.00059599,1.1291E-06
CrO3,chromium (VI) oxide,1333-82-0,470.0,600.0,125.52,0.0,0.0,0.0
Cr2O3,chromium (III) oxide,1308-38-9,2603.0,4500.0,156.9,0.0,0.0,0.0
Cs,cesium,7440-46-2,301.59,2000.0,38.153301753692,-0.022055406548646,1.1625451433291E-05,2.7697132013043E-09
BrCs,cesium bromide,7787-69-1,909.15,2049.71,84.805,-0.0036931,-1.0394E-05,6.6543E-09
ClCs,cesium chloride,7647-17-8,918.15,3000.0,77.704,0.0,0.0,0.0
CsF,cesium fluoride,13400-13-0,976.0,3000.0,74.057,0.0,0.0,0.0
CsI,cesium iodide,7789-17-5,894.15,2023.65,76.146,-0.0025229,-1.0173E-05,6.3563E-09
CsHO,cesium hydroxide,21351-79-1,615.45,2000.0,81.588,0.0,0.0,0.0
Cs2O4S,cesium sulfate,10294-54-9,1278.15,3000.0,206.69,0.0,0.0,0.0
Cu,copper,7440-50-8,1358.0,3000.0,32.8,0.0,0.0,0.0
BrCu,cuprous bromide,7787-70-4,777.15,2121.37,63.087,0.016494,-2.0332E-05,7.5408E-09
ClCu,cuprous chloride,7758-89-6,703.0,2435.0,66.944,0.0,0.0,0.0
Cl2Cu,cupric chloride,7447-39-4,906.15,1608.0,193.681,-0.18981,0.00011338,-1.4983E-08
CuF2,copper (II) fluoride,7789-19-7,1109.15,2500.0,100.416,0.0,0.0,0.0
CuI,copper iodide,7681-65-4,878.15,2096.61,68.36,0.0064358,-1.4481E-05,6.5529E-09
Cu2O,copper (I) oxide,1317-39-1,1516.7,2000.0,99.914,0.0,0.0,0.0
Cu2S,copper (I) sulfide,22205-45-4,1403.0,2000.0,89.1192,0.0,0.0,0.0
CDN,deuterium cyanide,3017-23-0,261.15,458.5,255.987,-1.3002,0.0029514,-1.4668E-06
D2,deuterium,7782-39-0,20.5,33.5,-198.36845572917,26.357435763889,-1.0261770833333,0.013590277777778
D2O,deuterium oxide,7789-20-0,277.0,573.0,-61.049900818516,1.2601278489892,-0.0035685585061808,3.2985147863808E-06
Dy,dysprosium,7429-91-6,1682.0,3000.0,49.91512,0.0,0.0,0.0
Er,erbium,7440-52-0,1795.0,3200.0,38.702,0.0,0.0,0.0
Eu,europium,7440-53-1,1090.0,1900.0,38.11624,0.0,0.0,0.0
FHO3S,fluorosulfonic acid,7789-21-1,298.15,303.15,108.72,0.0,0.0,0.0
FNO,nitrosyl fluoride,7789-25-5,139.15,335.04,136.591,-0.45808,0.00083378,1.7172E-06
F2,fluorine,7782-41-4,53.48,137.09,83.829,-0.78518,0.0052305,4.6617E-06
F2O,fluorine oxide,7783-41-7,49.25,204.35,58.551,0.056117,-0.0017926,1.1093E-05
Fe,iron,7439-89-6,1809.0,4000.0,46.024,0.0,0.0,0.0
Br2Fe,iron (II) bromide,7789-46-0,964.15,2000.0,106.692,0.0,0.0,0.0
C4H2FeO4,iron hydrocarbonyl,17440-90-3,298.15,303.15,160.91,0.0,0.0,0.0
C5FeO5,iron pentacarbonyl,13463-40-6,253.15,700.0,233.785,0.0,0.0,0.0
Cl2Fe,ferrous chloride,7758-94-3,950.0,2110.0,102.17,0.0,0.0,0.0
Cl3Fe,ferric chloride,7705-08-0,577.0,948.15,133.89,0.0,0.0,0.0
F2Fe,iron (II) fluoride,7789-28-8,1373.15,3000.0,98.324,0.0,0.0,0.0
FeI2,iron (II) iodide,7783-86-0,860.15,2000.0,112.968,0.0,0.0,0.0
FeO,iron (II) oxide,1345-25-1,1650.0,4000.0,68.199,0.0,0.0,0.0
FeS,iron (II) sulfide,1317-37-9,1463.0,3800.0,62.551,0.0,0.0,0.0
Fe3O4,"iron (II,III) oxide",1317-61-9,1870.0,200.0,213.384,0.0,0.0,0.0
Ga,gallium,7440-55-3,302.9,700.0,43.800872616304,-0.08910702535313,0.00015418859195069,-8.8659956049425E-08
C3H9Ga,"gallium, trimethyl",1445-79-0,273.15,328.95,96.178,0.20774,0.0,0.0
Cl3Ga,gallium trichloride,13450-90-3,350.9,575.0,128.03,0.0,0.0,0.0
GaH3,gallium (III) hydride,13572-93-5,298.15,303.15,53.79,0.0,0.0,0.0
Gd,gadolinium,7440-54-2,1585.0,4000.0,37.15392,0.0,0.0,0.0
Ge,germanium,7440-56-4,1211.4,3000.0,27.6,0.0,0.0,0.0
Br4Ge,germanium bromide,13450-92-5,299.25,703.0,209.183,-0.33541,0.00027356,2.9745E-07
Cl3FGe,"germane, trichlorofluoro",24422-20-6,298.15,303.15,141.39,0.0,0.0,0.0
Cl4Ge,germanium chloride,10038-98-9,223.65,545.3,182.72,-0.31903,0.00023749,7.2826E-07
Br3GeH,"germane, tribromo",14779-70-5,298.15,303.15,113.96,0.0,0.0,0.0
Cl3GeH,"germane, trichloro",1184-65-2,202.05,531.79,140.72,-0.14616,-0.00011764,9.4426E-07
Br2GeH2,"germane, dibromo",13769-36-3,298.15,303.15,96.97,0.0,0.0,0.0
Cl2GeH2,"germane, dichloro",15230-48-5,298.15,303.15,108.41,0.0,0.0,0.0
BrGeH3,"germane, bromo",13569-43-2,298.15,303.15,79.98,0.0,0.0,0.0
ClGeH3,"germane, chloro",13637-65-5,298.15,303.15,85.7,0.0,0.0,0.0
GeH3I,"germane, iodo",13573-02-9,298.15,303.15,79.98,0.0,0.0,0.0
GeH4,germane,7782-65-2,107.26,292.6,74.535,-0.19734,0.00027866,1.8467E-06
GeI4,germanium (IV) iodide,13450-95-8,550.0,2000.0,155.0,0.0,0.0,0.0
GeO2,germanium (IV) oxide,1310-53-8,1388.0,3900.0,78.5,0.0,0.0,0.0
GeS,germanium (II) sulfide,12025-32-0,931.0,1700.0,67.0,0.0,0.0,0.0
GeS2,germanium (IV) sulfide,12025-34-2,1113.0,2200.0,100.0,0.0,0.0,0.0
Ge2H6,digermane,13818-89-8,164.15,466.46,134.135,-0.069779,-0.00044032,1.6999E-06
Ge3H8,trigermane,14691-44-2,167.55,585.55,168.171,0.10374,-0.00082277,1.5394E-06
BF4H,tetrafluoroboric acid,16872-11-0,298.15,303.15,113.27,0.0,0.0,0.0
BrH,hydrogen bromide,10035-10-6,186.34,344.99,-99.048,2.0735,-0.0089095,1.2673E-05
CHN,hydrogen cyanide,74-90-8,259.83,433.82,252.213,-1.4144,0.0030625,-1.1827E-06
ClH,hydrogen chloride,7647-01-0,165.0,308.42,73.993,-0.12946,-7.898E-05,2.6409E-06
ClHO3S,chlorosulfonic acid,7790-94-5,193.15,665.0,140.318,0.016349,-0.00035109,7.0485E-07
ClHO4,perchloric acid,7601-90-3,171.95,599.45,97.789,0.092028,-0.00028693,7.5547E-07
FH,hydrogen fluoride,7664-39-3,189.79,438.09,24.415,0.20382,-0.00094339,1.8975E-06
HI,hydrogen iodide,10034-85-2,222.38,402.66,136.724,-0.72705,0.0019425,-1.0279E-06
HNO3,nitric acid,7697-37-2,238.57,494.0,214.478,-0.76762,0.001497,-3.0208E-07
HN3,hydrazoic acid,7782-79-8,298.15,303.15,99.77,0.0,0.0,0.0
F2HO2P,difluorophosphoric acid,13779-41-4,298.15,303.15,106.33,0.0,0.0,0.0
H2,hydrogen,1333-74-0,14.26,28.0,22.399861734838,-1.960166234006,0.11413771176551,-0.0012375333597941
H2O,water,7732-18-5,273.15,585.0,-22.417016771359,0.87697215552021,-0.0025703928729356,2.4838332579613E-06
H2O2,hydrogen peroxide,7722-84-1,272.74,600.0,36.3,0.047,0.0,0.0
H2S,hydrogen sulfide,7783-06-4,212.8,340.0,-258.16502986318,3.946980310154,-0.016501769919193,2.3647575999123E-05
H2O4S,sulfuric acid,7664-93-9,298.0,878.75,26.004,0.70337,-0.0013856,1.0342E-06
H2S2,hydrogen disulfide,13465-07-1,183.45,515.27,125.844,-0.064965,-0.00032435,1.1672E-06
H2Se,hydrogen selenide,7783-07-5,209.15,328.88,336.56,-3.0726,0.011266,-1.2985E-05
H2Te,hydrogen telluride,7783-09-7,224.15,416.14,203.374,-1.101,0.002751,-1.4212E-06
H3NO,hydroxylamine,7803-49-8,306.25,545.3,488.2,-2.1067,0.0038692,-1.5822E-06
H3O2P,hypophosphorous acid,6303-21-5,298.15,303.15,85.79,0.0,0.0,0.0
H3O4P,phosphoric acid,7664-38-2,400.0,680.0,55.228,0.30125,0.0,0.0
He,helium-3,14762-55-1,1.1,3.14,13.021,-19.604,13.057,-2.1265
He,helium-4,7440-59-7,2.5,4.5,29.27675,-16.53625,3.481,-0.038999999999997
Hf,hafnium,7440-58-6,2500.0,4963.79,37.656,0.0,0.0,0.0
HfO2,hafnium oxide,12055-23-1,3173.0,3500.0,108.784,0.0,0.0,0.0
Hg,mercury,7439-97-6,234.29,800.0,31.540338734986,-0.017695068669908,2.1264184619467E-05,-6.6708044391889E-09
Br2Hg,mercuric bromide,7789-47-1,514.0,1500.0,102.09,0.0,0.0,0.0
Cl2Hg,mercuric chloride,7487-94-7,550.0,1500.0,102.09,0.0,0.0,0.0
F2Hg,mercury (II) fluoride,7783-39-3,918.0,2000.0,102.09,0.0,0.0,0.0
HgI2,mercuric iodide,7774-29-0,532.15,1500.0,102.09,0.0,0.0,0.0
Hg2I2,mercury (I) iodide,15385-57-6,563.15,1500.0,136.398,0.0,0.0,0.0
Ho,holmium,7440-60-0,1743.0,3000.0,43.932,0.0,0.0,0.0
ClI,iodine chloride,7790-99-0,300.53,1000.0,123.66425548156,-0.079944559989787,5.4083891598408E-05,-2.4583587090186E-08
F5I,iodine pentafluoride,7783-66-6,298.15,303.15,123.54,0.0,0.0,0.0
F7I,iodine heptafluoride,16921-96-3,278.65,425.15,748.653,-4.7652,0.01175,-7.9388E-06
I2,iodine,7553-56-2,386.75,3000.0,79.55,0.0,0.0,0.0
In,indium,7440-74-6,429.76,900.0,30.71076330439,-0.0048264696040573,5.8589553626017E-06,-2.7899787440961E-09
Ir,iridium,7439-88-5,2716.0,5000.0,41.84,0.0,0.0,0.0
K,potassium,7440-09-7,336.86,2000.0,37.749777852407,-0.021475654474392,1.4098870469876E-05,3.570061521092E-10
BF4K,potassium fluoroborate,14075-53-7,843.0,1500.0,167.117,0.0,0.0,0.0
BKO2,potassium metaborate,13709-94-9,1220.0,2000.0,145.44,0.0,0.0,0.0
BrK,potassium bromide,7758-02-3,1007.0,2500.0,69.87,0.0,0.0,0.0
ClK,potassium chloride,7447-40-7,1044.0,2776.0,188.929,-0.18986,8.7872E-05,-8.9111E-09
FK,potassium fluoride,7789-23-3,1131.15,3000.0,71.965,0.0,0.0,0.0
F2HK,potassium hydrogen fluoride,7789-29-9,512.05,2000.0,104.6,0.0,0.0,0.0
IK,potassium iodide,7681-11-0,954.0,2500.0,72.383,0.0,0.0,0.0
KNO3,potassium nitrate,7757-79-1,607.0,700.0,123.38616,0.0,0.0,0.0
KNO3,potassium nitrate-(N=15),57654-83-8,607.0,700.0,123.38616,0.0,0.0,0.0
HKO,potassium hydroxide,1310-58-3,679.0,2084.69,71.429,0.042195,-4.8017E-05,1.7182E-08
CK2O3,potassium carbonate,584-08-7,1200.0,2500.0,209.2,0.0,0.0,0.0
K2S,potassium sulfide,1312-73-8,1221.15,3000.0,100.96,0.0,0.0,0.0
K2O4S,potassium sulfate,7778-80-5,1342.15,3000.0,201.46,0.0,0.0,0.0
Kr,krypton,7439-90-9,116.0,190.0,-353.66646846847,8.9953927927929,-0.067472612612613,0.00016855855855856
La,lanthanum,7439-91-0,1193.0,4000.0,34.3088,0.0,0.0,0.0
Cl3La,lanthanum chloride,10099-58-8,1128.0,2085.0,125.52,0.0,0.0,0.0
Li,lithium,7439-93-2,453.69,2000.0,33.744663844258,-0.0097276423465313,5.3133017923446E-06,-5.3532329007178E-10
AlLiO2,lithium metaaluminate,12003-67-7,1973.0,4000.0,125.52,0.0,0.0,0.0
BLiO2,lithium metaborate,13453-69-5,1122.15,3000.0,144.31,0.0,0.0,0.0
BrLi,lithium bromide,7550-35-8,823.0,2000.0,65.27,0.0,0.0,0.0
ClLi,lithium chloride,7447-41-8,883.0,2000.0,73.083210971032,-0.0087464219420646,-5.6816901004121E-07,1.4216361915771E-10
ClLiO4,lithium perchlorate,7791-03-9,509.15,1500.0,161.084,0.0,0.0,0.0
FLi,lithium fluoride,7789-24-4,1121.35,3000.0,64.183,0.0,0.0,0.0
HLi,lithium hydride,7580-67-8,961.85,2000.0,62.342,0.0,0.0,0.0
ILi,lithium iodide,10377-51-2,719.15,1881.63,68.927,0.017582,-2.6135E-05,1.1257E-08
HLiO,lithium hydroxide,1310-65-2,744.3,2500.0,87.086,0.0,0.0,0.0
B4Li2O7,lithium tetraborate,12007-60-2,1190.0,2500.0,425.11332980383,0.048451216640674,-1.410653615694E-05,2.8994226928233E-09
CLi2O3,lithium carbonate,554-13-2,996.15,2000.0,185.435,0.0,0.0,0.0
Li2O,lithium oxide,12057-24-8,1843.15,4000.0,100.416,0.0,0.0,0.0
Li2O3Ti,lithium titanate,12031-82-2,1820.0,4000.0,200.832,0.0,0.0,0.0
Li2O4S,lithium sulfate,10377-48-7,1132.15,3000.0,205.016,0.0,0.0,0.0
Li2O3Si,lithium metasilicate,10102-24-6,1474.15,4000.0,167.36,0.0,0.0,0.0
Lu,lutetium,7439-94-3,1936.0,3700.0,47.9068,0.0,0.0,0.0
Mg,magnesium,7439-95-4,923.0,3000.0,34.3,0.0,0.0,0.0
Al2MgO4,magnesium aluminum oxide,12068-51-8,2408.0,4000.0,219.66,0.0,0.0,0.0
Br2Mg,magnesium bromide,7789-48-2,984.15,2000.0,104.6,0.0,0.0,0.0
Cl2Mg,magnesium chloride,7786-30-3,987.15,2500.0,92.0488,0.0,0.0,0.0
F2Mg,magnesium fluoride,7783-40-6,1536.15,3000.0,94.922,0.0,0.0,0.0
I2Mg,magnesium iodide,10377-58-9,907.15,2000.0,100.416,0.0,0.0,0.0
MgO,magnesium oxide,1309-48-4,3200.0,5000.0,66.944,0.0,0.0,0.0
MgO4S,magnesium sulfate,7487-88-9,1400.0,2500.0,158.99,0.0,0.0,0.0
MgO3Si,magnesium metasilicate,13776-74-4,1850.0,3000.0,146.44,0.0,0.0,0.0
MgO3Ti,magnesium titanate,1312-99-8,1953.0,4000.0,163.176,0.0,0.0,0.0
Mg2O4Ti,magnesium orthotitanate,12032-52-9,2005.0,3000.0,228.4464,0.0,0.0,0.0
Mg2Si,magnesium silicide,22831-39-6,1375.15,4000.0,94.14,0.0,0.0,0.0
Mg2O4Si,magnesium orthosilicate,26686-77-1,2171.0,4000.0,205.016,0.0,0.0,0.0
Mn,manganese,7439-96-5,1519.0,4000.0,46.024,0.0,0.0,0.0
Br2Mn,manganese (II) bromide,13446-03-2,971.0,1300.0,100.416,0.0,0.0,0.0
Cl2Mn,manganese (II) chloride,7773-01-5,923.15,1906.38,123.626,-0.046248,1.3019E-05,4.0716E-09
F2Mn,manganese (II) fluoride,7782-64-1,1129.0,2093.0,98.324,0.0,0.0,0.0
I2Mn,manganese (II) iodide,7790-33-2,911.0,1290.0,108.784,0.0,0.0,0.0
MnO,manganese (II) oxide,1344-43-0,2058.0,3000.0,60.668,0.0,0.0,0.0
MnS,manganese (II) sulfide (a form),18820-29-6,1803.0,2000.0,71.128,0.0,0.0,0.0
MnS,manganese (II) sulfide (b form),18820-29-6,1803.0,2000.0,71.128,0.0,0.0,0.0
MnS,manganese (II) sulfide (c form),18820-29-6,1803.0,2000.0,71.128,0.0,0.0,0.0
Mo,molybdenum,7439-98-7,2896.0,5000.0,37.656,0.0,0.0,0.0
Cl4Mo,molybdenum (IV) chloride,13320-71-3,590.0,1500.0,146.44,0.0,0.0,0.0
Cl5Mo,molybdenum (V) chloride,10241-05-1,467.15,1200.0,175.728,0.0,0.0,0.0
F6Mo,molybdenum fluoride,7783-77-9,298.15,1000.0,117.93081651775,0.17395524113566,-7.4390312656059E-09,3.3813778479577E-12
MoO3,molybdenum oxide,1313-27-5,1074.15,2000.0,126.951,0.0,0.0,0.0
Mo2S3,molybdenum (III) sulfide,12033-33-9,2080.0,3500.0,156.9,0.0,0.0,0.0
ClNO,nitrosyl chloride,2696-92-6,213.55,418.62,181.178,-0.82714,0.0019451,-6.3093E-07
Cl3N,nitrogen trichloride,10025-85-1,246.15,535.8,192.643,-0.61039,0.0010601,-6.3674E-08
D3N,heavy ammonia,13550-49-7,199.15,368.98,237.684,-1.4495,0.0040877,-2.3781E-06
F3N,nitrogen trifluoride,7783-54-2,66.36,222.16,72.458,0.039006,-0.0018012,1.0334E-05
H3N,ammonia,7664-41-7,230.0,370.0,-473.8938,5.9332766666667,-0.021492486111111,2.6281944444444E-05
H5NO4S,ammonium hydrogen sulfate,7803-63-6,420.05,764.15,67.2,0.31295,0.0,0.0
NO,nitric oxide,10102-43-9,109.5,150.0,-2979.6,76.602,-0.65259,0.0018879
NO2,nitrogen dioxide,10102-44-0,261.9,400.0,91.934,0.17086,-4.3E-06,0.0
N2,nitrogen,7727-37-9,63.15,110.0,2.6251920394178,2.5182418381688,-0.039172790342531,0.00020301157406902
F4N2,tetrafluorohydrazine,10036-47-2,111.65,293.88,111.713,-0.0238,-0.0014518,6.6483E-06
H4N2,hydrazine,302-01-2,274.69,653.15,79.815,0.050929,4.3379E-05,0.0
CH4N2,ammonium cyanide,12211-52-8,309.15,466.76,407.226,-1.9783,0.0040513,-1.6224E-06
H6N2O,hydrazine hydrate,7803-57-8,298.15,303.15,131.58,0.0,0.0,0.0
N2O,nitrous oxide,10024-97-2,182.3,294.09,220.901,-1.6908,0.005632,-3.6589E-06
N2O3,nitrogen trioxide,10544-73-7,170.0,403.75,149.838,-0.044366,-0.001513,4.8628E-06
N2O4,nitrogen tetraoxide,10544-72-6,261.9,409.59,397.502,-2.0622,0.0043168,-8.991E-07
N2O5,nitrogen pentoxide,10102-03-1,303.15,489.73,341.495,-1.4532,0.0028336,-8.424E-07
Na,sodium,7440-23-5,371.01,2000.0,37.042248339269,-0.017515343808498,9.0275811190255E-06,2.4451435020302E-10
BNaO2,sodium metaborate,7775-19-1,1240.0,2500.0,146.44,0.0,0.0,0.0
BrNa,sodium bromide,7647-15-6,1020.0,3429.6,133.301,-0.11628,5.3381E-05,-5.3139E-09
CNNa,sodium cyanide,143-33-9,836.85,2320.0,69.087,0.038057,-4.157E-05,1.3878E-08
ClNa,sodium chloride,7647-14-5,1074.0,3230.0,95.016,-0.031081,9.6789E-07,5.5116E-09
ClNaO3,sodium chlorate,7775-09-9,533.0,600.0,133.05,0.0,0.0,0.0
FNa,sodium fluoride,7681-49-4,1269.0,5254.0,47.103,0.019241,-6.2969E-06,2.8598E-09
INa,sodium iodide,7681-82-5,924.15,2054.92,72.61,-0.0061075,-6.774E-06,5.1489E-09
NNaO3,sodium nitrate,7631-99-4,580.15,700.0,155.6,0.0,0.0,0.0
HNaO,sodium hydroxide,1310-73-2,600.0,2820.0,88.60907571168,-0.0031226547788,-2.48285249E-06,7.2769950000001E-10
B4Na2O7,sodium tetraborate,1330-43-4,1016.15,3000.0,444.885,0.0,0.0,0.0
CNa2O3,sodium carbonate,497-19-8,1127.0,1210.0,140.01,0.048571,-1.6402E-06,0.0
Na2O,sodium oxide,1313-59-3,1405.2,3000.0,104.6,0.0,0.0,0.0
Na2O4W,sodium tungstate,13472-45-2,969.0,1500.0,209.2,0.0,0.0,0.0
Na2S,sodium sulfide,1313-82-2,1223.0,2200.0,91.813,0.0,0.0,0.0
Na2O4S,sodium sulfate,7757-82-6,1157.0,3515.0,233.515,-0.0095276,-3.4665E-05,1.5771E-08
Na2O3Si,sodium metasilicate,6834-92-0,1362.0,2500.0,177.32,0.0,0.0,0.0
AlF6Na3,sodium hexafluoroaluminate,13775-53-6,1285.0,3000.0,395.514,0.0,0.0,0.0
Al3F14Na5,chiolite,1302-84-7,1010.0,3000.0,973.868,0.0,0.0,0.0
Nb,niobium,7440-03-1,2750.0,5000.0,33.472,0.0,0.0,0.0
B2Nb,niobium boride,12007-29-3,3273.0,3500.0,125.52,0.0,0.0,0.0
Br5Nb,niobium (V) bromide,13478-45-0,527.0,900.0,283.90533422268,-0.15620217950803,7.8578168315214E-05,-5.5903551441397E-08
Cl5Nb,niobium (V) chloride,10026-12-7,478.9,800.0,235.45929547485,0.019682427123636,-0.0001226836037511,1.5475135208882E-08
F5Nb,niobium (V) fluoride,7783-68-8,349.0,498.0,182.004,0.0,0.0,0.0
I5Nb,niobium (V) iodide,13779-92-5,600.0,620.0,184.096,0.0,0.0,0.0
NNb,niobium nitride,24621-21-4,2323.0,3000.0,62.76,0.0,0.0,0.0
NbO,niobium (II) oxide,12034-57-0,2210.0,3000.0,62.76,0.0,0.0,0.0
NbO2,niobium (IV) oxide,12034-59-2,2175.0,3000.0,94.14,0.0,0.0,0.0
Nb2O5,niobium (V) oxide,1313-96-8,1785.15,5000.0,242.254,0.0,0.0,0.0
Nd,neodymium,7440-00-8,1289.0,3500.0,48.78544,0.0,0.0,0.0
Ne,neon,7440-01-9,24.55,40.0,-414.32104134496,45.374034115817,-1.5282118144113,0.017403727808912
Ni,nickel,7440-02-0,1728.0,4000.0,38.911,0.0,0.0,0.0
C4NiO4,nickel carbonyl,13463-39-3,298.15,700.0,187.10416072615,0.053847076889422,2.5010311574271E-06,-1.4711947984857E-09
C12H10Ni2O2,"nickel carbonyl dimer, cyclopentadienyl",12170-92-2,2750.0,5130.82,33.472,0.0,0.0,0.0
Cl2Ni,nickel (II) chloride,7718-54-9,1304.0,1800.0,101.186,0.0,0.0,0.0
F2Ni,nickel fluoride,10028-18-9,1723.15,2623.0,666.23,-0.75541,0.00033374,-4.6949E-08
NiS,nickel sulfide,16812-54-7,1249.15,3400.0,76.779,0.0,0.0,0.0
NiS2,nickel disulfide,12035-51-7,1280.0,1800.0,91.002,0.0,0.0,0.0
Ni3S2,nickel (III) sulfide,12035-72-2,1062.0,3800.0,191.795,0.0,0.0,0.0
O2,oxygen,7782-44-7,54.36,143.0,12.276473640184,1.7251181998068,-0.023488761541675,0.00010517996922265
O3,ozone,10028-15-6,90.0,247.95,40.279,0.81284,-0.0046303,1.3033E-05
Os,osmium,7440-04-2,3300.0,5500.0,35.9824,0.0,0.0,0.0
C5O5Os,osmium pentacarbonyl,16406-49-8,298.15,303.15,171.59,0.0,0.0,0.0
P,phosphorus (white),7723-14-0,317.3,3000.0,26.12,0.0,0.0,0.0
P,phosphorus (red),7723-14-0,900.0,993.75,26.685,0.0,0.0,0.0
Br3P,phosphorus tribromide,7789-60-8,233.15,675.45,131.023,0.010737,-0.00035824,6.7756E-07
C3H9O4P,"phosphate, trimethyl",512-56-1,364.5,546.75,99.036,0.22704,0.00021708,0.0
C6H15O4P,"phosphate, triethyl",78-40-0,378.5,567.75,79.504,0.59677,0.0,0.0
Cl2F3P,phosphorus (V) dichloride trifluoride,13454-99-4,265.15,434.16,340.032,-1.6902,0.0038192,-1.5226E-06
Cl3P,phosphorus (III) chloride,7719-12-2,240.0,534.99,177.073,-0.46599,0.000828,1.8546E-07
H3P,phosphine,7803-51-2,139.37,308.51,120.475,-0.77634,0.0028214,-1.6233E-06
ClH4P,phosphonium chloride,24567-53-1,244.65,306.19,2871.578,-27.564,0.091944,-9.4995E-05
H4IP,phosphonium iodide,12125-09-6,291.65,512.71,322.737,-1.4722,0.0029923,-1.3427E-06
Cl3OP,phosphorus oxychloride,10025-87-3,274.33,572.04,194.159,-0.47684,0.0010467,-2.1262E-07
Cl3PS,phosphorus thiochloride,3982-91-0,236.95,606.88,170.596,-0.1869,-3.1267E-05,6.9512E-07
Cl4P2,phosphorous chloride,13497-91-1,298.15,303.15,180.02,0.0,0.0,0.0
H4P2,diphosphine,13445-50-6,298.15,303.15,89.18,0.0,0.0,0.0
O3P2,phosphorus trioxide,1314-24-5,298.15,303.15,100.38,0.0,0.0,0.0
P2S5,phosphorus (V) sulfide,1314-80-3,561.15,1032.8,605.547,-1.09395,0.00114845,-3.22585E-07
O6P4,phosphorous (III) oxide,12440-00-5,295.65,679.12,341.331,-0.63516,0.0006356,4.0286E-07
P4S3,phosphorus sesquisulfide,1314-85-8,445.15,3000.0,184.096,0.0,0.0,0.0
Pb,lead,7439-92-1,600.65,2000.0,33.422938990052,-0.0054952634795511,1.3357519867359E-06,1.0557250276336E-10
Br2Pb,lead bromide,10031-22-8,644.15,2000.0,112.131,0.0,0.0,0.0
Br4Pb,lead (IV) bromide,13701-91-2,298.15,303.15,130.95,0.0,0.0,0.0
C8H20Pb,tetraethyl lead,78-00-2,100.0,320.0,248.55,-0.040022,0.00079816,0.0
Cl2Pb,lead chloride,7758-95-4,774.15,2000.0,111.504,0.0,0.0,0.0
Cl4Pb,lead (IV) chloride,13463-30-4,298.15,303.15,153.83,0.0,0.0,0.0
F2Pb,lead fluoride,7783-46-2,1103.15,1500.0,109.202,0.0,0.0,0.0
I2Pb,lead iodide,10101-63-0,683.0,1500.0,108.575,0.0,0.0,0.0
OPb,lead oxide,1317-36-8,1161.15,2500.0,65.0,0.0,0.0,0.0
OPb,lead (II) oxide (massicot),1317-36-8,1161.15,2500.0,65.0,0.0,0.0,0.0
OPb,lead (II) oxide (litharge),1317-36-8,1161.15,2500.0,65.0,0.0,0.0,0.0
PbS,lead sulfide,1314-87-0,1387.15,2000.0,66.9,0.0,0.0,0.0
O3PbSi,lead (II) metasilicate,10099-76-0,1037.0,1800.0,130.1224,0.0,0.0,0.0
O4Pb2Si,lead (II) orthosilicate,13566-17-1,1016.0,1800.0,189.07496,0.0,0.0,0.0
Pd,palladium,7440-05-3,1825.0,3300.0,34.7272,0.0,0.0,0.0
H2Po,polonium hydride,31060-73-8,298.15,303.15,44.59,0.0,0.0,0.0
Pr,praseodymium,7440-10-0,1204.0,4000.0,42.96968,0.0,0.0,0.0
Pt,platinum,7440-06-4,2042.0,4000.0,34.7272,0.0,0.0,0.0
Pu,plutonium,7440-07-5,913.0,4000.0,41.84,0.0,0.0,0.0
Rb,rubidium,7440-17-7,312.47,2000.0,32.560035746967,-0.00033795199236769,-9.1275960062907E-06,7.7931565328665E-09
BrRb,rubidium bromide,7789-39-1,955.15,2117.46,75.323,-0.0068236,-6.1573E-06,4.7732E-09
ClRb,rubidium chloride,7791-11-9,988.15,2155.24,74.142,-0.010286,-3.3799E-06,3.8837E-09
FRb,rubidium fluoride,13446-74-7,1033.15,2190.42,89.516,-0.020592,1.5492E-06,3.2149E-09
IRb,rubidium iodide,7790-29-6,915.15,2054.92,73.791,-0.0040609,-8.3953E-06,5.5997E-09
Re,rhenium,7440-15-5,3453.0,6000.0,41.84,0.0,0.0,0.0
ClO3Re,rhenium (VII) trioxychloride,7791-09-5,298.15,303.15,106.1,0.0,0.0,0.0
Rh,rhodium,7440-16-6,2233.0,4000.0,41.84,0.0,0.0,0.0
Rn,radon,10043-92-2,202.0,211.0,45.1872,0.0,0.0,0.0
Ru,ruthenium,7440-18-8,2523.0,4500.0,41.84,0.0,0.0,0.0
C5O5Ru,ruthenium pentacarbonyl,16406-48-7,298.15,303.15,171.59,0.0,0.0,0.0
S,sulfur,7704-34-9,453.15,717.0,323.21104941828,-1.3462154169642,0.002106067931793,-1.1087545910755E-06
Cl2S,sulfur dichloride,10545-99-0,195.15,400.0,91.002,0.0,0.0,0.0
Cl2OS,thionyl chloride,7719-09-7,298.0,351.0,121.0,0.0,0.0,0.0
F4S,sulfur tetrafluoride,7783-60-0,149.15,345.8,161.219,-0.42384,0.00029705,2.8834E-06
F6S,sulfur hexafluoride,2551-62-4,222.45,303.0,1614.139,-16.346,0.0574,-6.361E-05
Br2OS,thionyl bromide,507-16-4,220.95,628.66,131.854,-0.036263,-0.00028115,7.2193E-07
Cl2OS,thionyl chloride,7719-09-7,172.0,538.65,116.818,-0.020658,-0.00037051,1.0653E-06
F2OS,thionyl fluoride,7783-42-8,162.65,352.69,163.384,-0.77319,0.0019849,-4.3363E-08
O2S,sulfur dioxide,7446-09-5,199.79,400.01,-125.97963539844,2.4726130462902,-0.0097792241919668,1.3085327892092E-05
Cl2O2S,sulfuryl chloride,7791-25-5,222.0,436.0,176.168,-0.21659,-3.0189E-05,1.0404E-06
O3S,sulfur trioxide,7446-11-9,289.95,392.68,5064.851,-41.901,0.11959,-0.00011117
Br2S2,sulfur bromide,13172-31-1,298.15,303.15,116.48,0.0,0.0,0.0
Cl2S2,sulfur monochloride,10025-67-9,298.15,1000.0,124.29,0.0,0.0,0.0
F10S2,sulfur decafluoride,5714-22-7,298.15,303.15,258.8,0.0,0.0,0.0
Cl2S3,trisulfur dichloride,31703-09-0,298.15,303.15,159.97,0.0,0.0,0.0
Sb,antimony,7440-36-0,904.0,2000.0,31.38,0.0,0.0,0.0
Br3Sb,antimony tribromide,7789-61-9,369.75,714.2,202.175,-0.36922,0.00048373,-1.0419E-07
Cl2F3Sb,antimony (V) dichlorotrifluoride,7791-16-4,298.15,303.15,148.42,0.0,0.0,0.0
Cl3Sb,antimony trichloride,10025-91-9,346.55,754.3,214.359,-0.4481,0.00043365,1.5743E-07
Cl5Sb,antimony pentachloride,7647-18-9,275.95,629.41,247.892,-0.51771,0.00058833,3.2025E-07
F5Sb,antimony (V) fluoride,7783-70-2,298.15,303.15,123.54,0.0,0.0,0.0
H3Sb,stibine,7803-52-3,185.15,418.33,112.882,-0.44438,0.0011052,-2.9859E-07
I3Sb,antimony triiodide,7790-44-5,440.15,878.37,206.905,-0.2374,0.00021509,6.0243E-09
O3Sb2,antimony (III) oxide,1309-64-4,929.0,1698.0,150.624,0.0,0.0,0.0
Sc,scandium,7440-20-2,1812.0,3200.0,44.22488,0.0,0.0,0.0
Se,selenium (gray),7782-49-2,494.0,1000.0,35.1456,0.0,0.0,0.0
Se,selenium (a form),7782-49-2,494.0,1000.0,35.1456,0.0,0.0,0.0
Se,selenium (vitreous),7782-49-2,494.0,1000.0,35.1456,0.0,0.0,0.0
CSSe,"selenosulfide, carbon",5951-19-9,197.95,547.71,110.492,-0.063675,-0.00022469,8.2437E-07
Cl4Se,selenium tetrachloride,10026-03-6,400.0,706.76,418.234,-1.3945,0.0020611,-6.8241E-07
F4Se,selenium tetrafluoride,13465-66-2,298.15,303.15,104.07,0.0,0.0,0.0
F6Se,selenium hexafluoride,7783-79-1,238.45,350.36,521.512,-3.9988,0.011778,-9.4441E-06
Cl2OSe,selenium oxychloride,7791-23-3,281.65,671.46,176.321,-0.27503,0.00020506,3.293E-07
F2OSe,selenium oxyfluoride,7783-43-9,298.15,303.15,81.13,0.0,0.0,0.0
Br2Se2,selenium bromide,7789-52-8,298.15,303.15,104.76,0.0,0.0,0.0
CSe2,"diselenide, carbon",506-80-9,298.15,303.15,65.46,0.0,0.0,0.0
Cl2Se2,selenium chloride,10025-68-0,298.15,303.15,116.2,0.0,0.0,0.0
Si,silicon,7440-21-3,1690.0,4000.0,27.2,0.0,0.0,0.0
BrCl2FSi,"silane, bromodichlorofluoro",28054-58-2,160.85,472.31,130.232,-0.032357,-0.0005326,1.7311E-06
Br2ClFSi,"silane, dibromochlorofluoro",28054-61-7,173.85,508.51,145.181,-0.032456,-0.00051834,1.5533E-06
Br3ClSi,"silane, tribromochloro",13465-76-4,298.15,303.15,136.67,0.0,0.0,0.0
Br4Si,tetrabromosilane,7789-66-4,278.54,800.0,146.44,0.0,0.0,0.0
CSi,silicon carbide (hexagonal),409-21-2,3103.0,5600.0,63.0,0.0,0.0,0.0
CH3Cl3Si,"silane, methyltrichloro",75-79-6,193.35,300.0,153.31,-0.0861,0.00039934,0.0
CH4Cl2Si,"silane, methyldichloro",75-54-7,250.0,350.0,27.03,0.413,0.0,0.0
C2H5Cl3Si,"silane, ethyltrichloro",115-21-9,167.55,371.05,105.15,0.085318,0.00046693,0.0
C2H6Cl2Si,"silane, dimethyldichloro",75-78-5,260.17,390.26,121.53,-0.049783,0.00069056,0.0
C7H8Cl2Si,"silane, methylphenyldichloro",149-74-6,229.65,477.35,122.52,0.44062,0.0,0.0
C8H20Si,"silane, tetraethyl",631-36-7,190.65,580.0,-9.0491038944266,2.5964328287054,-0.0079388448635864,8.8474598958331E-06
C3H9ClSi,chlorotrimethylsilane,75-77-4,248.87,373.31,122.08,-0.056351,0.00084629,0.0
ClF3Si,"silane, chlorotrifluoro",14049-36-6,131.15,314.01,139.074,-0.51789,0.0010735,1.925E-06
Cl2F2Si,"silane, dichlorodifluoro",18356-71-3,133.45,371.39,122.47,-0.12816,-0.00041457,2.7333E-06
BrCl3Si,"silane, bromotrichloro",13465-74-2,298.15,303.15,148.11,0.0,0.0,0.0
Cl3FSi,"silane, trichlorofluoro",14965-52-7,152.35,437.47,133.585,-0.066696,-0.00052185,2.0831E-06
Cl4Si,silicon tetrachloride,10026-04-7,204.3,481.65,170.175,-0.17026,-0.00040824,1.8411E-06
F4Si,silicon tetrafluoride,7783-61-1,186.35,253.15,829.38,-7.3315,0.019203,0.0
Br3HSi,"silane, tribromo",7789-57-3,199.65,579.5,135.537,-0.015375,-0.00034581,8.6226E-07
Cl3HSi,"silane, trichloro",10025-78-2,144.95,455.05,115.924,0.084832,-0.001048,2.571E-06
F3HSi,"silane, trifluoro",13465-71-9,141.75,276.47,173.894,-1.33,0.0049431,-3.3017E-06
HI3Si,"silane, triiodo",13465-72-0,298.15,303.15,113.96,0.0,0.0,0.0
Br2H2Si,"silane, dibromo",13768-94-0,202.95,522.5,137.271,-0.16406,-4.8843E-05,8.6699E-07
Cl2H2Si,"silane, dichloro",4109-96-0,151.15,426.55,106.133,-0.029755,-0.00056554,1.9803E-06
F2H2Si,"silane, difluoro",13824-36-7,150.0,302.3,151.417,-1.005,0.0033413,-1.6945E-06
H2I2Si,"silane, diiodo",13760-02-6,272.15,627.0,187.585,-0.28898,0.00016334,4.9458E-07
BrH3Si,"silane, monobromo",13465-73-1,179.25,431.3,127.539,-0.36623,0.00059877,6.1058E-07
ClH3Si,"silane, monochloro",13465-78-6,155.05,376.82,111.792,-0.33048,0.000491,1.1515E-06
FH3Si,"silane, monofluoro",13537-33-2,150.0,271.96,161.642,-1.3357,0.0051056,-4.0023E-06
H3ISi,"silane, iodo",13598-42-0,216.15,489.25,160.802,-0.46642,0.00072389,3.7261E-07
H4Si,silane,7803-62-5,88.15,256.22,83.087,-0.33736,0.0008897,2.6155E-06
I4Si,"silane, tetraiodo",13465-84-4,393.65,700.0,147.57371235598,0.040821465614795,8.475344797842E-07,-4.9863026654724E-10
O2Si,silicon dioxide (α quartz),14808-60-7,2000.0,4500.0,85.772,0.0,0.0,0.0
O2Si,silicon dioxide (tridymite),15468-32-3,1996.0,4500.0,85.772,0.0,0.0,0.0
O2Si,silicon dioxide (cristobalite),14464-46-1,1996.0,4500.0,85.772,0.0,0.0,0.0
O2Si,silicon dioxide (vitreous),60676-86-0,1996.0,4500.0,85.772,0.0,0.0,0.0
SSi,silicon monosulfide,12504-41-5,1363.0,3500.0,67.0,0.0,0.0,0.0
S2Si,silicon disulfide,13759-10-9,1363.15,2000.0,91.002,0.0,0.0,0.0
C6H18OSi2,"disiloxane, hexamethyl",107-46-0,204.93,373.67,227.33,0.1686,0.0003793,0.0
C6H19NSi2,"disilazane, hexamethyl",999-97-3,298.0,402.0,64.98,0.66205,0.0,0.0
Cl6Si2,"disilane, hexachloro",13465-77-5,271.95,627.91,303.025,-0.60011,0.00063865,4.7265E-07
Cl6OSi2,"disiloxane, hexachloro",14986-21-1,239.95,622.8,234.785,-0.22292,-0.00011141,9.5103E-07
F6Si2,"disilane, hexafluoro",13830-68-7,254.55,390.76,567.874,-3.6969,0.009695,-6.3974E-06
H6Si2,disilane,1590-87-0,140.65,410.4,120.754,-0.16259,-8.0012E-05,1.6528E-06
H6OSi2,disiloxane,13597-73-4,128.95,396.02,117.796,-0.0052777,-0.00079248,2.812E-06
Cl3F3OSi2,"disiloxane, trichlorotrifluoro",98924-04-0,150.0,483.34,171.753,0.057533,-0.00099486,2.5152E-06
Cl8Si3,octachlorotrisilane,13596-23-1,250.0,736.64,252.739,-0.0053122,-0.00051185,9.5352E-07
H8Si3,trisilane,7783-26-8,155.95,498.9,134.027,0.040684,-0.00072105,1.7761E-06
H9NSi3,trisilazane,27712-54-5,167.45,492.29,177.472,-0.037205,-0.00068654,2.105E-06
H10Si4,tetrasilane,7783-29-1,179.55,569.33,186.279,0.051391,-0.00077967,1.6714E-06
Sm,samarium,7440-19-9,1345.0,2100.0,50.208,0.0,0.0,0.0
Sn,tin (white),7440-31-5,505.12,2000.0,34.093928323743,-0.01335963044325,9.0283210983246E-06,-1.8176189788176E-09
Sn,tin (gray),7440-31-5,505.12,2000.0,34.093928323743,-0.01335963044325,9.0283210983246E-06,-1.8176189788176E-09
Br2Sn,tin (II) bromide,10031-24-0,860.0,2000.0,106.0,0.0,0.0,0.0
Br4Sn,stannic bromide,7789-67-5,470.0,1300.0,157.0,0.0,0.0,0.0
Cl2Sn,stannous chloride,7772-99-8,520.2,1800.0,110.0,0.0,0.0,0.0
Cl4Sn,stannic chloride,7646-78-8,242.95,495.88,197.452,-0.16537,-0.0001162,8.5095E-07
F2Sn,tin (II) fluoride,7783-47-3,488.2,1700.0,100.0,0.0,0.0,0.0
H4Sn,stannane,2406-52-2,123.25,340.6,98.092,-0.12797,-0.00031437,2.7016E-06
I2Sn,tin (II) iodide,10294-70-9,960.0,2000.0,107.0,0.0,0.0,0.0
I4Sn,stannic iodide,7790-47-8,580.0,1500.0,155.0,0.0,0.0,0.0
OSn,tin (II) oxide,21651-19-4,1250.0,3200.0,63.0,0.0,0.0,0.0
O2Sn,tin (IV) oxide,18282-10-5,1903.0,4400.0,92.0,0.0,0.0,0.0
SSn,tin (II) sulfide,1314-95-0,1154.0,2700.0,749.9,0.0,0.0,0.0
Sr,strontium,7440-24-6,1041.0,3000.0,37.0,0.0,0.0,0.0
Br2Sr,strontium bromide,10476-81-0,930.15,3000.0,116.391,0.0,0.0,0.0
Cl2Sr,strontium chloride,10476-85-4,1147.15,3000.0,104.6,0.0,0.0,0.0
F2Sr,strontium fluoride,7783-48-4,1750.15,3500.0,99.048,0.0,0.0,0.0
H2O2Sr,strontium hydroxide,18480-07-4,808.15,2000.0,157.737,0.0,0.0,0.0
I2Sr,strontium iodide,10476-86-5,811.0,2600.0,110.039,0.0,0.0,0.0
OSr,strontium oxide,1314-11-0,2938.0,5000.0,66.944,0.0,0.0,0.0
Ta,tantalum,7440-25-7,3258.0,5000.0,41.84,0.0,0.0,0.0
B2Ta,tantalum diboride,12007-35-1,3373.0,3500.0,125.52,0.0,0.0,0.0
Br5Ta,tantalum (V) bromide,13451-11-1,513.0,595.0,184.096,0.0,0.0,0.0
CTa,tantalum carbide,12070-06-3,4273.0,6000.0,66.944,0.0,0.0,0.0
Cl5Ta,tantalum (V) chloride,7721-01-9,489.7,800.0,240.86414423543,-0.0060561624515567,-8.2867848528582E-05,-4.6343578435329E-09
F5Ta,tantalum (V) fluoride,7783-71-3,370.0,502.0,182.004,0.0,0.0,0.0
I5Ta,tantalum (V) iodide,14693-81-3,640.0,670.0,184.096,0.0,0.0,0.0
NTa,tantalum nitride,12033-62-4,3363.0,3500.0,62.76,0.0,0.0,0.0
O5Ta2,tantalum (V) oxide,1314-61-0,2058.0,5000.0,242.672,0.0,0.0,0.0
Tb,terbium,7440-27-9,1630.0,3500.0,46.48424,0.0,0.0,0.0
Te,tellurium,13494-80-9,722.65,1300.0,37.656,0.0,0.0,0.0
CSTe,"telluride, carbon sulfide",10340-06-4,298.15,303.15,71.32,0.0,0.0,0.0
Cl4Te,tellurium tetrachloride,10026-07-0,497.15,866.64,571.987,-1.4606,0.0018839,-7.0713E-07
F6Te,tellurium hexafluoride,7783-80-4,235.35,361.17,415.124,-2.9443,0.0083781,-6.0631E-06
O2Te,tellurium dioxide,7446-07-3,1006.0,1200.0,112.63328,0.00217568,0.0,0.0
Th,thorium,7440-29-1,2023.0,4000.0,46.0,0.0,0.0,0.0
Cl4Th,thorium (IV) chloride,10026-08-1,1043.0,1195.0,158.992,0.0,0.0,0.0
Ti,titanium,7440-32-6,1944.0,4000.0,46.8,0.0,0.0,0.0
B2Ti,titanium boride,12045-63-5,3498.15,6000.0,108.784,0.0,0.0,0.0
Br4Ti,titanium (IV) bromide,7789-68-6,312.15,1000.0,151.879,0.0,0.0,0.0
CTi,titanium carbide,12070-08-5,3340.15,4500.0,62.76,0.0,0.0,0.0
Cl4Ti,titanium tetrachloride,7550-45-0,249.05,638.0,142.45,0.0092441,0.0,0.0
I4Ti,titanium (IV) iodide,7720-83-4,428.0,1500.0,156.482,0.0,0.0,0.0
NTi,titanium nitride,25583-20-4,3223.15,4500.0,62.76,0.0,0.0,0.0
OTi,titanium (II) oxide,12137-20-1,2023.15,4500.0,66.944,0.0,0.0,0.0
O2Ti,titanium (IV) oxide,13463-67-7,2130.0,4000.0,100.42,0.0,0.0,0.0
O2Ti,rutile,1317-80-2,2130.0,4000.0,100.416,0.0,0.0,0.0
O3Ti2,titanium (III) oxide,1344-54-3,2112.0,3000.0,156.9,0.0,0.0,0.0
O5Ti3,"titanium (iII,IV) oxide",12065-65-5,2050.15,4000.0,267.776,0.0,0.0,0.0
Tl,thallium,7440-28-0,577.0,1800.0,29.7064,0.0,0.0,0.0
BrTl,thallous bromide,7789-40-4,733.15,1423.0,105.945,-0.093797,6.0583E-05,-5.764E-09
C2H5OTl,thallium (I) ethoxide,20398-06-5,298.15,303.15,114.35,0.0,0.0,0.0
ClTl,thallium chloride,7791-12-0,702.0,850.0,59.4128,0.0,0.0,0.0
FTl,thallium (I) fluoride,7789-27-7,600.0,850.0,67.27872,0.0,0.0,0.0
ITl,thallium iodide,7790-30-9,713.15,1428.21,102.619,-0.070163,3.8114E-05,1.4728E-09
